Repository: FulongLi/AIPE-Magnetics-Database

# AIPE Magnetics Database

A standardised, provenance-tracked database of soft-magnetic data for power electronics: material properties,
core geometries, and measured core loss, complex permeability, permittivity and B-H data. Records are collected
from open sources, normalised into AIPE Magnetic Data Schema v0.2, and deduplicated across sources. Each value
keeps its source, version, licence and data class. The repository serves data only. Loss models and component
design are in [AIPE-Magnetics-Design](https://github.com/FulongLi/AIPE-Magnetics-Design).

## Available Data

Counts are verified by `aipe-magnetics-db refresh` (`data/reports/coverage.json`).

| Category | Records | Notes |
| --- | --- | --- |
| Magnetic materials | 1,142 canonical (from 1,178 source records) | 17 grades combine several sources (e.g. TDK N87: curated, MAS, Paderborn, MagNet) |
| Core geometry | 2,294 standard shapes + 18,943 manufacturer parts | Shapes are tolerance ranges only; effective parameters are only present where a source publishes them |
| Measurement tables | 1,715 source tables, 1,701 independent | 3 duplicates (MAS copies of MagNet, 100 % row match) and 11 derived views are not counted as independent |
| Table rows | 2,301,754 (786,563 committed) | 604,680 rows are independent experimental measurements |
| Fitted loss models | 664 | Steinmetz, Magnetics, Micrometals, TDG, POCO and Roshen coefficients, kept separate from measurements |

The 1,515,191 MAS B-H loop points are regenerated locally by `refresh`; they are not committed. Measured data:
Princeton MagNet (575,009 core-loss rows, 10 ferrites), Paderborn LEA test-bench permeability and permittivity,
HEFMAG amorphous and nanocrystalline rings, and SMC/ferrite loss under triangular excitation. Datasheet data:
OpenMagnetics MAS and the Paderborn digitised curves.

## Data Format

- **JSON/JSONL, schema v0.2** ([docs/data-standard-v0.2.md](docs/data-standard-v0.2.md)). One record per line,
  sharded by source under `data/normalized/<source>/`. Consolidated records are in `data/canonical/`.
- **SI units** (`Hz`, `T`, `A/m`, `K`, `W/m^3`). Converted values keep `original: {value, unit}`. Missing values
  are omitted or `null`, never zero.
- **Tables** use the `aipe.magnetics.table/0.1` layout inside `measurement` records. Each column has a unit, an
  original unit and a definition, e.g. *peak AC flux density (max-min)/2*. Large tables are JSONL sidecars
  with SHA-256 ([docs/data-format.md](docs/data-format.md)).
- **Provenance** on every record: evidence (URL, commit or DOI, locator, SHA-256), licence, importer version,
  normalisation, quality flags, and `data_class`. The data classes are `experimental_measurement`,
  `manufacturer_datasheet`, `manufacturer_tool_export`, `derived_from_measurement` and `fitted_parameters`.

```json
{"schema_version":"0.2.0","id":"material.mas-tdk-n87-0015","kind":"magnetic_material","name":"TDK N87","synthetic":false,
 "license":"Apache-2.0","properties":{"grade":"N87","material_class":"ferrite_mnzn",
 "saturation_flux_density":[{"value":{"value":0.38980000000000004,"unit":"T"},"source_ref":"evidence.mas-source",
 "temperature":{"value":373.15,"unit":"K","original":{"value":100,"unit":"degC"}},"field":{"value":1210.0,"unit":"A/m"}}]},
 "evidence_refs":["evidence.mas-source"],"evidence":[{"id":"evidence.mas-source","kind":"source",
 "reference":"Power-Supply-Manufacturers-Association/MAS","description":"Third-party material catalogue, not independently tested by AIPE.",
 "created_at":"2026-11-02T20:52:36Z","review_status":"unreviewed","license":"Apache-2.0","locator":"data/core_materials.ndjson:L15",
 "version":"c33ccfec8e00e156d632c9a52b02bc1cfdf714dc"}],"quality":{"status":"normalized","flags":["third_party_unreviewed"]}}
```

(This excerpt of a committed record is shortened but still schema-valid. `tests/store` checks the full record.)

## Quick Start

```sh
pip install "aipe-magnetics-database[mcp] @ git+https://github.com/FulongLi/AIPE-Magnetics-Database.git"
aipe-magnetics-db materials get "TDK N87"
aipe-magnetics-db measurements find --material "TDK N87" --quantity core_loss -f "100 kHz" -t "90 degC"
aipe-magnetics-db measurements table measurement.princeton-magnet-n87-core-loss -f "99 kHz..101 kHz" -t "90 degC" --waveform sinusoidal
```

```python
import aipe_magnetics_database.api as db

## Data Sources

[docs/source-catalogue.md](docs/source-catalogue.md) lists all 25 investigated sources. Integrated:
OpenMagnetics MAS (Apache-2.0), Princeton MagNet (MIT), Paderborn LEA materialdatabase (GPL-3.0-only, separate
subtree), HEFMAG (CC-BY-4.0) and Zenodo 21626116 (CC-BY-4.0). Reference-only, with user-file adapters where
useful: the PSMA core-loss studies (copyright), the ASU MHz aggregate (no licence), MagNet Challenge 1/2 (no
licence) and 12 manufacturers (no redistribution grant). Read
[docs/provenance-and-limitations.md](docs/provenance-and-limitations.md) before using any value.

File: data/normalized/guillod-n87-dielectric/measurements/measurements-001.jsonl (part 1 of 2)
{"schema_version":"0.2.0","id":"measurement.guillod-n87-small-signal-permittivity","kind":"measurement","name":"N87 small-signal permittivity and conductivity (Guillod, APEC 2024)","synthetic":false,"license":"MIT","properties":{"material_ref":"material.guillod-tdk-n87","method":"small signal (peak electric field < 0.05 V/mm)","specimen":"I14/1.5/5 core"},"evidence_refs":["evidence.guillod-source","evidence.guillod-measurement"],"evidence":[{"id":"evidence.guillod-source","kind":"source","reference":"otvam/large_signal_ferrite_apec24","description":"MIT-licensed dataset of the APEC 2024 paper.","created_at":"2025-11-05T14:17:19Z","review_status":"unreviewed","license":"MIT","locator":"dataset/N87_eps_small/data.mat","url":"https://github.com/otvam/large_signal_ferrite_apec24/tree/dd06889876ca7d360ae3c4cf6da6c507ba5fef2c","version":"dd06889876ca7d360ae3c4cf6da6c507ba5fef2c","sha256":"cb5dd86a816a0ca3336804ac1e7350242846360c99da7a541d1d9bd9c6731fc4"},{"id":"evidence.guillod-measurement","kind":"measurement","reference":"Dartmouth College (Sullivan group)","description":"Impedance measurement of an I14/1.5/5 core at 25 degC, peak electric field below 0.05 V/mm.","created_at":"2025-11-05T14:17:19Z","review_status":"unreviewed","license":"MIT","locator":"dataset/N87_eps_small/data.mat","url":"https://github.com/otvam/large_signal_ferrite_apec24","version":"dd06889876ca7d360ae3c4cf6da6c507ba5fef2c"}],"provenance":{"activity":"normalize_guillod","tool":{"id":"aipe.magnetics.database.ingest.guillod","version":"0.3.0","name":"AIPE Magnetics Database importer"},"inputs":["material.guillod-tdk-n87"],"dataset_version":"dd06889876ca7d360ae3c4cf6da6c507ba5fef2c","normalization":"MATLAB data.mat variables read with scipy.io (float64, unmodified); degC -> K; electric field and conductivity in the SI units used by the authors' solver (code prints 1e-3*E as V/mm; sigma enters the complex permittivity with epsilon_0)."},"quality":{"status":"normalized","flags":["third_party_unreviewed","units_from_authors_code"]},"dataset_ref":"dataset.guillod-n87-dielectric","extensions":{"aipe.table":{"layout":"aipe.magnetics.table/0.1","quantity":"dielectric_properties","columns":[{"name":"frequency","unit":"Hz","definition":"measurement frequency"},{"name":"temperature","unit":"K","definition":"specimen temperature (README)","original_unit":"degC"},{"name":"eps_real","unit":"1","definition":"real part of the relative permittivity"},{"name":"conductivity","unit":"S/m","definition":"real conductivity (loss term of the complex permittivity)"}],"row_count":201,"rows":[[100.0,298.15,218251.66488704065,0.11735532141134085],[104.713,298.15,219352.16967539894,0.11735661282014681],[109.648,298.15,217225.7258332581,0.11736418913794243],[114.815,298.15,217913.492769912,0.1173701859779938],[120.226,298.15,217497.65028748906,0.11736363743750189],[125.893,298.15,216187.66178891936,0.11736271261418359],[131.826,298.15,216788.23509304124,0.11736541429327833],[138.038,298.15,215804.82118341007,0.11736922790346183],[144.544,298.15,216103.0501269023,0.11738114477963531],[151.356,298.15,215804.10471966487,0.1173753697746737],[158.489,298.15,215104.76200409362,0.11737856986450078],[165.959,298.15,212876.47229317433,0.11738641131203183],[173.78,298.15,213735.41458858465,0.11739151062780079],[181.97,298.15,213421.3018145622,0.11738940929424393],[190.546,298.15,214160.19860477836,0.11738259162987695],[199.526,298.15,213819.36886921065,0.11738055022846014],[208.93,298.15,213503.35491397628,0.11739163245662643],[218.776,298.15,214246.39411553874,0.11739828516283311],[229.087,298.15,213929.15607799124,0.11739610644812971],[239.883,298.15,214485.15262678085,0.11739773792789704],[251.189,298.15,213045.19983432264,0.11740734124926284],[263.027,298.15,214594.95303184458,0.11741445511486143],[275.423,298.15,214256.38998607176,0.11739710265126262],[288.403,298.15,214128.53960485398,0.11740276123801655],[301.995,298.15,214374.66690689328,0.1174197582791476],[316.228,298.15,213389.18931864033,0.11743580700881419],[331.131,298.15,214157.58664703614,0.11743383672529313],[346.737,298.15,214556.5997902791,0.11742206643223405],[363.078,298.15,214878.52127554535,0.11743800216076958],[380.189,298.15,214752.95460519326,0.11744848051680243],[398.107,298.15,214899.0278857234,0.11747002112725795],[416.869,298.15,214197.60276854967,0.11747791141266925],[436.516,298.15,214238.5890704659,0.11748180195660063],[457.088,298.15,213906.95118657168,0.11749207215751219],[478.63,298.15,214555.67788334214,0.11751242679339766],[501.187,298.15,214469.51021755624,0.11753746546468903],[524.807,298.15,213319.6069786806,0.11754251810314578],[549.541,298.15,213601.03112675133,0.11756080729346545],[575.44,298.15,213683.94897864596,0.11756695439389957],[602.56,298.15,213447.11460614266,0.11760048819298922],[630.957,298.15,213583.00725354807,0.11762617027978813],[660.693,298.15,213442.26339246906,0.11764938492294783],[691.831,298.15,213160.29574261824,0.11767309655526867],[724.436,298.15,213043.72722583002,0.11771033419315363],[758.578,298.15,212829.08608880523,0.11773722258053729],[794.328,298.15,212660.17073266295,0.11776512542955132],[831.764,298.15,212290.4072458424,0.11779517293864797],[870.964,298.15,212418.7428785584,0.11782966999660552],[912.011,298.15,212060.3897811417,0.11786553410360574],[954.993,298.15,211990.12102421946,0.1179108323751415],[1000.0,298.15,211723.50652673058,0.11796241198064343],[1047.129,298.15,211471.2039024406,0.11801953180079974],[1096.478,298.15,211401.838052527,0.11808068363873757],[1148.154,298.15,211314.1745386035,0.11814036992007924],[1202.264,298.15,211064.40694414786,0.11819985896890052],[1258.925,298.15,210856.01388410432,0.11827142138889939],[1318.257,298.15,210565.85480592353,0.11836395741888403],[1380.384,298.15,210049.49647288118,0.11844161698708645],[1445.44,298.15,209884.34806682466,0.11853360796737308],[1513.561,298.15,209565.2120044648,0.11862455487096936],[1584.893,298.15,209390.56210267363,0.11874070082927564],[1659.587,298.15,209074.44871687453,0.11885256158869634],[1737.801,298.15,208727.76255087738,0.11895623584349724],[1819.701,298.15,208414.23994662976,0.11910123026020485],[1905.461,298.15,207925.2515737844,0.11924542239611108],[1995.262,298.15,207280.29679880073,0.11940768732141731],[2089.296,298.15,207080.52535782958,0.11957339090238074],[2187.762,298.15,206607.77828554792,0.11975257367989597],[2290.868,298.15,206060.79624626998,0.11993442910720153],[2398.833,298.15,205549.41518641787,0.12014055486062537],[2511.886,298.15,204780.71262858444,0.12038246003415816],[2630.268,298.15,204271.94460812674,0.12061212819146516],[2754.229,298.15,203745.24989147417,0.12086435576584147],[2884.032,298.15,203133.26275780523,0.1211394432425256],[3019.952,298.15,202538.74940020993,0.12141322314415855],[3162.278,298.15,201728.24355912494,0.12173788658808771],[3311.311,298.15,200932.10034762148,0.12206364743159996],[3467.369,298.15,200152.21921305638,0.12242048986060114],[3630.781,298.15,199397.12470787767,0.12280657377552838],[3801.894,298.15,198618.43897892706,0.12319844653724628],[3981.072,298.15,197754.63565040365,0.12362331396926539],[4168.694,298.15,196799.14113952225,0.12408982309507748],[4365.158,298.15,195791.07669602823,0.12456115653603897],[4570.882,298.15,194901.11098213485,0.1250572245079251],[4786.301,298.15,193901.11256174278,0.12559630556798024],[5011.872,298.15,192812.28276542918,0.12616058261705795],[5248.075,298.15,191807.93716798577,0.12675479658086808],[5495.409,298.15,190677.63897883755,0.1273846017677123],[5754.399,298.15,189613.20611988386,0.12804607074325355],[6025.596,298.15,188451.22363148868,0.12873172582117376],[6309.573,298.15,187304.58913700152,0.1294482437528664],[6606.934,298.15,186035.19073798883,0.13021668601556596],[6918.31,298.15,184845.10281354026,0.13103028821363788],[7244.36,298.15,183563.00243527393,0.1318761374572486],[7585.776,298.15,182332.11230259517,0.13275256958200454],[7943.282,298.15,181014.60141932848,0.13366972854812265],[8317.638,298.15,179690.8956960688,0.13463285566832547],[8709.636,298.15,178388.27961787273,0.13562693629759937],[9120.108,298.15,177004.32557757624,0.13671138582244294],[9549.926,298.15,175664.383101506,0.13780612728729427],[10000.0,298.15,174325.0554607563,0.1389449913392513],[10471.285,298.15,172923.50143678015,0.14013743074756582],[10964.782,298.15,171489.94478443748,0.14138129004381741],[11481.536,298.15,170163.94993164804,0.14268915547595093],[12022.644,298.15,168723.4242051771,0.14403777470572343],[12589.254,298.15,167329.70428683545,0.1454402800718064],[13182.567,298.15,165911.830683203,0.14690786242040296],[13803.843,298.15,164496.91814685334,0.14841038880235205],[14454.398,298.15,163088.7352701209,0.149950332982152],[15135.612,298.15,161629.87720553053,0.15157119707280436],[15848.932,298.15,160197.1240093909,0.15324919529207637],[16595.869,298.15,158796.479764512,0.1550141925910236],[17378.008,298.15,157343.89489213625,0.1568546641257394],[18197.009,298.15,155909.51100484768,0.15874470215730227],[19054.607,298.15,154518.06177570546,0.1606912933398713],[19952.623,298.15,153141.45090042645,0.1626688559191313],[20892.961,298.15,151751.8057831986,0.16475508293303862],[21877.616,298.15,150380.43496574473,0.16690206234643418],[22908.677,298.15,148988.99235955253,0.16914465797317663],[23988.329,298.15,147610.84619116984,0.1714344195399411],[25118.864,298.15,146257.40668508748,0.17381122012391434],[26302.68,298.15,144889.11837140817,0.17626996458507346],[27542.287,298.15,143554.03187882065,0.17880423640338583],[28840.315,298.15,142218.98127456327,0.18146706009884989],[30199.517,298.15,140893.5996332164,0.18418280852822141],[31622.777,298.15,139601.45885814968,0.18695356619127032],[33113.112,298.15,138309.19631083665,0.18985324782995644],[34673.685,298.15,137010.43328737564,0.19285349028136464],[36307.805,298.15,135753.17266983824,0.19591302354543164],[38018.94,298.15,134487.31701771825,0.19913872928186724],[39810.717,298.15,133228.85613470557,0.20248206682982545],[41686.938,298.15,132001.4991099733,0.20583272161319013],[43651.583,298.15,130802.53758006812,0.20934684675118065],[45708.819,298.15,129586.69095192614,0.21298911054030856],[47863.009,298.15,128395.64448406902,0.21670591793740074],[50118.723,298.15,127233.03077761072,0.2205902798940438],[52480.746,298.15,126072.29138274974,0.22459611067014554],[54954.087,298.15,124908.65293661259,0.2288062389263517],[57543.994,298.15,123784.96892125905,0.2330732547965851],[60255.959,298.15,122653.02251327617,0.23748283865731415],[63095.734,298.15,121547.42199963696,0.242016020011428],[66069.345,298.15,120457.19511531388,0.24673215575014373],[69183.097,298.15,119381.31977752584,0.2515778737302467],[72443.596,298.15,118320.4346133484,0.2565482669839956],[75857.758,298.15,117268.16797095856,0.26168411651029916],[79432.823,298.15,116239.49449304138,0.26697779947288],[83176.377,298.15,115212.38364964056,0.27257970111799423],[87096.359,298.15,114208.87534413634,0.27821663744752695],[91201.084,298.15,113211.89212741416,0.28405609903929163],[95499.259,298.15,112223.0679875949,0.28998100562358264],[100000.0,298.15,111251.43516925858,0.2962398619501982],[104712.855,298.15,110294.3232262496,0.30270290643226505],[109647.82,298.15,109358.799853715,0.30935160411871965],[114815.362,298.15,108420.8074501259,0.3160981927751311],[120226.443,298.15,107502.75914360142,0.3231364397341862],[125892.541,298.15,106610.75850024006,0.33045841645113494],[131825.674,298.15,105718.91701893498,0.3379545895635816],[138038.426,298.15,104850.60324200326,0.34567176751113593],[144543.977,298.15,103986.27918438325,0.35367551974124695],[151356.125,298.15,103129.3452414767,0.3619131333950475],[158489.319,298.15,102291.18001702943,0.370394650001599],[165958.691,298.15,101471.20535238946,0.3791642073419706],[173780.083,298.15,100659.07199224732,0.3881700428246859],[181970.086,298.15,99858.51261171374,0.39752103724878923],[190546.072,298.15,99072.85557642841,0.40701186006390183],[199526.231,298.15,98298.65221460357,0.41713138026531266],[208929.613,298.15,97532.54364039686,0.42734478644854956],[218776.162,298.15,96779.54980528289,0.4379682917450153],[229086.765,298.15,96033.28381727145,0.4488831110966704],[239883.292,298.15,95300.18891244737,0.460159664741663],[251188.643,298.15,94581.06420374007,0.4716712358422662],[263026.799,298.15,93873.73655698488,0.48374034719503833],[275422.87,298.15,93173.60572818128,0.4962085280062438],[288403.15,298.15,92491.07667647036,0.5089256214224892],[301995.172,298.15,91818.46618085714,0.5222419095758879],[316227.766,298.15,91155.06083478697,0.535875448160045],[331131.121,298.15,90504.47170834313,0.5500123219303154],[346736.85,298.15,89861.76098060135,0.564537879790276],[363078.055,298.15,89231.42307434308,0.579690486918903],[380189.396,298.15,88609.66997310765,0.5951362380889353],[398107.171,298.15,87999.19940736717,0.61122200611713],[416869.383,298.15,87400.50582806657,0.627849115216031],[436515.832,298.15,86813.53969530594,0.6450889516333728],[457088.19,298.15,86232.85951756343,0.6628475516485686],[478630.092,298.15,85667.65034125274,0.68136568603206],[501187.234,298.15,85113.57475135944,0.7001517429113938],[524807.46,298.15,84564.35237636798,0.7201039765048821],[549540.874,298.15,84031.54180866409,0.7405339152354191],[575439.937,298.15,83509.85999384923,0.7617460000273284],[602559.586,298.15,82992.20873878447,0.7839627367798673],[630957.344,298.15,82488.37362099238,0.8068473565369936],[660693.448,298.15,81996.645512249,0.8307107762596811],[691830.971,298.15,81513.90273427244,0.8559251081902699],[724435.96,298.15,81044.1336130359,0.8821943428900185],[758577.575,298.15,80580.38125005792,0.9095305177150612],[794328.235,298.15,80125.1000000241,0.9381281220179647],[831763.771,298.15,79674.84611923395,0.9684675093335428],[870963.59,298.15,79230.9354609563,0.999831218862902],[912010.839,298.15,78801.50388374056,1.0332417330161703],[954992.586,298.15,78372.99877059927,1.0681695904179747],[1000000.0,298.15,77949.31466979854,1.105063336755405]]},"aipe.data":{"data_class":"experimental_measurement","source_id":"guillod_n87_dielectric","underlying_source":"guillod:n87-eps-small"}}}
{"schema_version":"0.2.0","id":"measurement.guillod-n87-permittivity-vs-temperature","kind":"measurement","name":"N87 permittivity and conductivity at 25 / 55 / 85 degC (Guillod)","synthetic":false,"license":"MIT","properties":{"material_ref":"material.guillod-tdk-n87","method":"small signal (peak electric field < 0.05 V/mm)","specimen":"I14/1.5/5 core"},"evidence_refs":["evidence.guillod-source","evidence.guillod-measurement"],"evidence":[{"id":"evidence.guillod-source","kind":"source","reference":"otvam/large_signal_ferrite_apec24","description":"MIT-licensed dataset of the APEC 2024 paper.","created_at":"2025-11-05T14:17:19Z","review_status":"unreviewed","license":"MIT","locator":"dataset/N87_eps_temperature/data.mat","url":"https://github.com/otvam/large_signal_ferrite_apec24/tree/dd06889876ca7d360ae3c4cf6da6c507ba5fef2c","version":"dd06889876ca7d360ae3c4cf6da6c507ba5fef2c","sha256":"3bdf594d1e1c772d68dc5d40f034b790cf8ad0bdba1f5cdb67375d3627e44235"},{"id":"evidence.guillod-measurement","kind":"measurement","reference":"Dartmouth College (Sullivan group)","description":"Small-signal impedance measurement of an I14/1.5/5 core at 25, 55 and 85 degC.","created_at":"2025-11-05T14:17:19Z","review_status":"unreviewed","license":"MIT","locator":"dataset/N87_eps_temperature/data.mat","url":"https://github.com/otvam/large_signal_ferrite_apec24","version":"dd06889876ca7d360ae3c4cf6da6c507ba5fef2c"}],"provenance":{"activity":"normalize_guillod","tool":{"id":"aipe.magnetics.database.ingest.guillod","version":"0.3.0","name":"AIPE Magnetics Database importer"},"inputs":["material.guillod-tdk-n87"],"dataset_version":"dd06889876ca7d360ae3c4cf6da6c507ba5fef2c","normalization":"MATLAB data.mat variables read with scipy.io (float64, unmodified); degC -> K; electric field and conductivity in the SI units used by the authors' solver (code prints 1e-3*E as V/mm; sigma enters the complex permittivity with epsilon_0)."},"quality":{"status":"normalized","flags":["third_party_unreviewed","units_from_authors_code"]},"dataset_ref":"dataset.guillod-n87-dielectric","extensions":{"aipe.table":{"layout":"aipe.magnetics.table/0.1","quantity":"dielectric_properties","columns":[{"name":"frequency","unit":"Hz","definition":"measurement frequency"},{"name":"temperature","unit":"K","definition":"specimen temperature (README)","original_unit":"degC"},{"name":"eps_real","unit":"1","definition":"real part of the relative permittivity"},{"name":"conductivity","unit":"S/m","definition":"real conductivity (loss term of the complex permittivity)"}],"row_count":603,"rows":[[100.0,298.15,220422.46253209538,0.11688150659277326],[104.71300000000001,298.15,218811.23987714303,0.1169048666236917],[109.64799999999998,298.15,219070.07589799605,0.11691416849390975],[114.815,298.15,217862.50698942138,0.11692759367769928],[120.226,298.15,219367.77124474538,0.11693608902683152],[125.89299999999999,298.15,217080.4655826682,0.11693707611437727],[131.826,298.15,215728.50423313252,0.11695561997360872],[138.038,298.15,215078.92180580497,0.11697379770645391],[144.544,298.15,213510.52561696057,0.11698849660305399],[151.356,298.15,213480.86378263496,0.11699171277871465],[158.489,298.15,212354.96366675498,0.11699191994310275],[165.959,298.15,211166.45360381302,0.11703881215720087],[173.78,298.15,212778.72907023152,0.1170383540284926],[181.97,298.15,209974.68300111144,0.11704328799612673],[190.54599999999996,298.15,215347.6133797665,0.11702363687140352],[199.52599999999998,298.15,213427.76661247973,0.11702779259958226],[208.92999999999998,298.15,211791.08352164857,0.11703486031026052],[218.77599999999998,298.15,211892.98132947218,0.11703791964481625],[229.087,298.15,211666.10396236868,0.1170668040920128],[239.883,298.15,211897.60111805238,0.1170669570703582],[251.189,298.15,211580.74336379883,0.11706988078891688],[263.027,298.15,212609.24799956963,0.11709463887771979],[275.423,298.15,211577.7659306664,0.1170918396260766],[288.403,298.15,211906.5817531017,0.11712345838677148],[301.995,298.15,212185.33079526937,0.11713269072808662],[316.228,298.15,212039.43939139412,0.11713827304853823],[331.131,298.15,211395.49022102865,0.11713697815538374],[346.737,298.15,211867.96815421985,0.11715593600865772],[363.078,298.15,212119.15983963187,0.11716597136846113],[380.189,298.15,211499.6610278254,0.11717804128737427],[398.107,298.15,210895.35288026516,0.11718484643068582],[416.86899999999997,298.15,210693.07191890661,0.11720497695770801],[436.516,298.15,211057.0262753693,0.11721148470417324],[457.088,298.15,210720.99204389052,0.11724257326163051],[478.62999999999994,298.15,211545.9608643859,0.11725351544037733],[501.18700000000007,298.15,211291.28219838,0.11728273049104414],[524.807,298.15,211031.82748383435,0.11729913540815808],[549.541,298.15,210358.06253784316,0.11732976368168853],[575.44,298.15,210368.34380953282,0.11734428913453591],[602.56,298.15,210456.83940434977,0.1173534888895343],[630.957,298.15,209840.5124940378,0.11740568405417941],[660.693,298.15,210302.80194563637,0.11742789767879061],[691.831,298.15,210132.28115592312,0.11746808742369909],[724.436,298.15,209701.59398023662,0.11749474720301807],[758.578,298.15,209899.48134800955,0.11752443428271904],[794.328,298.15,209392.97298114508,0.11755593568203601],[831.764,298.15,209155.4879455212,0.11758953867589395],[870.964,298.15,209175.68517794143,0.11763223889763812],[912.011,298.15,208838.7917100952,0.11767818356703688],[954.993,298.15,208836.34332661127,0.11773708679695503],[1000.0,298.15,208521.20438935992,0.11778417941767758],[1047.129,298.15,208649.11052833425,0.1178424820654704],[1096.478,298.15,208264.1397006998,0.11789412992558274],[1148.154,298.15,208135.02719562946,0.11796638143293826],[1202.264,298.15,208134.82146025807,0.11804363328156402],[1258.925,298.15,207603.22444122413,0.11811464345539917],[1318.257,298.15,207335.3985202641,0.11818849881265392],[1380.384,298.15,207121.26700828897,0.11827771447087328],[1445.4399999999998,298.15,206695.03189777976,0.11838886518364404],[1513.561,298.15,206373.73355939655,0.11846111218307331],[1584.893,298.15,206277.56279045535,0.11856695526841761],[1659.5870000000002,298.15,205881.8825843724,0.11870523588525832],[1737.8010000000002,298.15,205465.37252466753,0.11881940194619263],[1819.701,298.15,205084.3031371666,0.1189719196523238],[1905.461,298.15,204717.86113828342,0.11908885325669832],[1995.262,298.15,204293.12530573897,0.11926186243932917],[2089.296,298.15,203808.94269056164,0.11943930296338318],[2187.762,298.15,203429.1600937542,0.11961536494210193],[2290.868,298.15,202964.16554537817,0.11979489168286779],[2398.833,298.15,202354.59661058045,0.12000379378884111],[2511.886,298.15,201723.58494876855,0.1202467124333233],[2630.268,298.15,201247.85221440834,0.12047749525025708],[2754.229,298.15,200634.08001027,0.12072831302308397],[2884.0320000000006,298.15,200029.383122317,0.12099860726355573],[3019.9519999999998,298.15,199343.23615660568,0.12129738692175812],[3162.278,298.15,198605.5179390341,0.12160752032499306],[3311.311,298.15,197841.5463669224,0.12193935175826967],[3467.369,298.15,197158.33299628593,0.1222989796991385],[3630.7810000000004,298.15,196334.64044230964,0.12266615346384944],[3801.894,298.15,195608.98175599068,0.12306169488021237],[3981.072,298.15,194703.36971954608,0.12350106933994857],[4168.694,298.15,193861.6532448375,0.1239469483322253],[4365.158,298.15,192951.13771853384,0.12440665376962919],[4570.882,298.15,191957.76682924642,0.12491065856879918],[4786.301,298.15,190977.98513127645,0.12545036076247132],[5011.872,298.15,189973.36083108402,0.12599923159459603],[5248.075,298.15,188949.74402966432,0.12659603634758806],[5495.409,298.15,187903.58342547037,0.1272128156954611],[5754.399,298.15,186779.12331959,0.12788094406335931],[6025.5960000000005,298.15,185680.92580325398,0.12855746884567767],[6309.573,298.15,184495.09608738232,0.12927595072692857],[6606.934,298.15,183335.29910005283,0.1300489535234821],[6918.31,298.15,182122.09286125834,0.13083021388293406],[7244.36,298.15,180879.98304944977,0.1316690945901085],[7585.776000000001,298.15,179655.35945375406,0.13256762156815793],[7943.282,298.15,178367.5520723208,0.13346228644847855],[8317.638,298.15,177043.35773725086,0.13442084501094895],[8709.636,298.15,175762.60070115872,0.13542492206165757],[9120.108,298.15,174481.27609887955,0.13650010398214743],[9549.926,298.15,173133.62510490685,0.13756905026790242],[10000.0,298.15,171778.80824050689,0.13868543535338732],[10471.285,298.15,170423.0207847185,0.13987159276468034],[10964.782,298.15,169028.10258264677,0.14109909501591358],[11481.536,298.15,167681.56518980162,0.14241961970636005],[12022.644,298.15,166280.42252656474,0.14373669364053934],[12589.254,298.15,164922.9834337139,0.14510013741538966],[13182.567000000001,298.15,163495.46557300448,0.1465585887451888],[13803.843,298.15,162146.1892329084,0.14806385664367092],[14454.398,298.15,160699.72694033827,0.1496074757048316],[15135.612,298.15,159280.38488853018,0.15119576090325904],[15848.932,298.15,157901.73798080703,0.15285341001951247],[16595.869,298.15,156454.44080539717,0.15458344407850297],[17378.008,298.15,155063.86765734712,0.1564098978926703],[18197.009,298.15,153678.244399409,0.15826189628906395],[19054.607,298.15,152272.529523292,0.1601878677051464],[19952.623,298.15,150896.47701057175,0.1621534749694991],[20892.961,298.15,149546.42245538297,0.1642123045800615],[21877.615999999998,298.15,148177.41949584862,0.16635823596011992],[22908.677,298.15,146805.09670346472,0.1685547942533779],[23988.329,298.15,145475.70835857748,0.17079070371667654],[25118.864,298.15,144114.95283053303,0.17315674194418798],[26302.680000000004,298.15,142753.82914210027,0.17559729949967584],[27542.287,298.15,141439.6841387178,0.17807518940596423],[28840.315,298.15,140128.50125408516,0.18067739435380836],[30199.517000000003,298.15,138815.09922631155,0.18339806825768024],[31622.777,298.15,137525.95730814832,0.18612717920521465],[33113.112,298.15,136258.98016042775,0.18897059236545394],[34673.685,298.15,134990.15258096432,0.19192579286106679],[36307.805,298.15,133727.46721120554,0.19495081988753282],[38018.94,298.15,132479.47857751002,0.19808193807800115],[39810.717,298.15,131259.34623620487,0.2013544917358952],[41686.938,298.15,130047.87417623261,0.20471171818700326],[43651.583,298.15,128853.27664283253,0.20812630703927373],[45708.818999999996,298.15,127669.32110086069,0.21167411650124618],[47863.009,298.15,126499.9363092383,0.21536427909676994],[50118.723,298.15,125340.80059266377,0.21915973432426583],[52480.74600000001,298.15,124195.3961919833,0.2230974092175941],[54954.087,298.15,123074.00021891357,0.22715000169258145],[57543.994,298.15,121945.64324087714,0.2313869174979433],[60255.959,298.15,120851.20979536873,0.23571933166184109],[63095.734,298.15,119756.83485090919,0.24016652463391985],[66069.345,298.15,118683.78331949821,0.24475953295776745],[69183.097,298.15,117635.37554374602,0.24946086753237262],[72443.596,298.15,116586.16956951098,0.2543803519994217],[75857.758,298.15,115556.49868370463,0.2593913564847334],[79432.823,298.15,114545.05991278164,0.26460583313486313],[83176.377,298.15,113544.27339904291,0.2699296588932234],[87096.359,298.15,112540.55084508804,0.27556954141996953],[91201.08399999999,298.15,111566.05326295717,0.28123360025793503],[95499.259,298.15,110614.28918820313,0.2870550705264015],[100000.0,298.15,109672.18030005661,0.29323805528939345],[104712.855,298.15,108744.89761951307,0.29946476531366356],[109647.82,298.15,107820.9628978828,0.3059182905951427],[114815.36200000001,298.15,106900.86402024097,0.3125326093557031],[120226.44300000001,298.15,106021.51333547712,0.31945237552661726],[125892.54100000001,298.15,105135.4035856986,0.32656963774446585],[131825.674,298.15,104264.27130623076,0.333941515476727],[138038.426,298.15,103411.86331732984,0.34142267493815986],[144543.977,298.15,102577.1351425023,0.349260394244261],[151356.125,298.15,101746.3534179352,0.3572527497468267],[158489.319,298.15,100928.26216701137,0.3655841355490236],[165958.691,298.15,100123.75671540762,0.37415909401284936],[173780.083,298.15,99321.57663498871,0.3830877603327396],[181970.086,298.15,98542.86706788557,0.39213643991420427],[190546.07200000001,298.15,97780.8790456978,0.40160439896295846],[199526.231,298.15,97026.45794529491,0.4113364602001666],[208929.613,298.15,96276.80072428336,0.42146065920275383],[218776.162,298.15,95536.93234447362,0.43177956299792014],[229086.765,298.15,94817.34110881627,0.4426166573364646],[239883.292,298.15,94097.58116003795,0.45363420115804315],[251188.643,298.15,93399.92403744963,0.4650408258328241],[263026.799,298.15,92710.16590816103,0.4767341486418512],[275422.87,298.15,92032.3799246051,0.4890446161168827],[288403.15,298.15,91366.56470783822,0.5017063680614243],[301995.172,298.15,90709.83583133588,0.5145919343923926],[316227.766,298.15,90064.32942575542,0.5279464418220284],[331131.121,298.15,89428.44686205772,0.5418482686146764],[346736.85,298.15,88802.4639222648,0.5562142974850252],[363078.055,298.15,88185.11686604342,0.5709740439420127],[380189.396,298.15,87580.95975546997,0.5862187206851258],[398107.1709999999,298.15,86986.9948818585,0.6020283155918909],[416869.383,298.15,86401.9582311767,0.6184641514791887],[436515.832,298.15,85830.83714600228,0.6353795647413412],[457088.19,298.15,85266.99696617633,0.6528461705534925],[478630.092,298.15,84716.44812301824,0.6709224320332364],[501187.234,298.15,84174.54491944532,0.6898904258981258],[524807.46,298.15,83642.83112158524,0.7093595376580277],[549540.874,298.15,83119.589158957,0.7295170671003236],[575439.937,298.15,82611.89290751582,0.7506696595234207],[602559.586,298.15,82112.39471649984,0.7722552342284843],[630957.344,298.15,81621.71249694565,0.7949632689342785],[660693.448,298.15,81142.71228148208,0.8190137405839506],[691830.971,298.15,80671.19687426861,0.8432974250544081],[724435.96,298.15,80216.59469433209,0.8693810006749815],[758577.5749999998,298.15,79760.92046114609,0.8967914699102157],[794328.235,298.15,79323.06793612383,0.924327776874054],[831763.7710000001,298.15,78890.24484968606,0.9546337990376588],[870963.59,298.15,78455.52472995383,0.9860190204140182],[912010.839,298.15,78044.51454131182,1.0181728515183075],[954992.586,298.15,77633.48508676457,1.05285117162537],[1000000.0,298.15,77219.98254780695,1.0896939333865383],[100.0,328.15,215102.73139372256,0.21954801707524874],[104.71300000000001,328.15,213241.21868742816,0.21959676904490827],[109.64799999999998,328.15,211744.16841456643,0.2196536166437668],[114.815,328.15,213721.47657844613,0.21970810438603885],[120.226,328.15,214002.07640454525,0.219741547966664],[125.89299999999999,328.15,212568.42799029275,0.21979715783382597],[131.826,328.15,210692.72427977485,0.2198586764413026],[138.038,328.15,209892.45329747224,0.21991465582727815],[144.544,328.15,210559.14736887734,0.2199811010481814],[151.356,328.15,208783.40479577935,0.22001535594614405],[158.489,328.15,203372.10215241567,0.2200305263690657],[165.959,328.15,202749.56829489255,0.2200864181604903],[173.78,328.15,201894.11114397575,0.22010810677786363],[181.97,328.15,199103.34694547893,0.22016065977139845],[190.54599999999996,328.15,206210.40580366043,0.22018143313636648],[199.52599999999998,328.15,205004.3848737098,0.2201727867067924],[208.92999999999998,328.15,202228.85434003134,0.22018543941813015],[218.77599999999998,328.15,204864.49246469315,0.2202009767224544],[229.087,328.15,203649.6133997107,0.2202358570353204],[239.883,328.15,203436.3644961765,0.22025540592388887],[251.189,328.15,204093.60390679282,0.22030402289099],[263.027,328.15,203527.3692338224,0.22032335707267414],[275.423,328.15,203355.78879226744,0.22034123576250247],[288.403,328.15,203919.90762877432,0.22031939613815724],[301.995,328.15,205100.0833750484,0.22038385987841297],[316.228,328.15,202368.0198199345,0.22040571663558245],[331.131,328.15,203557.40763342596,0.22046423023922757],[346.737,328.15,203885.47230863062,0.220460019340079],[363.078,328.15,204143.256050596,0.2204908536139644],[380.189,328.15,202807.82476918385,0.22050995565309015],[398.107,328.15,202565.01211066055,0.2205309722638184],[416.86899999999997,328.15,202102.26059528868,0.22054744342488722],[436.516,328.15,203061.77453346466,0.22055806540437506],[457.088,328.15,203111.28732568992,0.22058932357093097],[478.62999999999994,328.15,203152.0757122339,0.22063256444635543],[501.18700000000007,328.15,202601.8571244347,0.22065541780094583],[524.807,328.15,201983.72969955165,0.22068475253793274],[549.541,328.15,202416.81944876307,0.22069131911088696],[575.44,328.15,201627.125239807,0.22073674677056584],[602.56,328.15,201670.86441965852,0.22075772277846156],[630.957,328.15,201532.38618045682,0.22079197087547325],[660.693,328.15,202371.44190058688,0.2208359987160239],[691.831,328.15,201485.258897302,0.22087949991152542],[724.436,328.15,201149.6720459485,0.2209181988415821],[758.578,328.15,201222.8030197828,0.22093187309051598],[794.328,328.15,201103.67147118502,0.22096278568001818],[831.764,328.15,201215.64198027216,0.22097061308794932],[870.964,328.15,200182.0512018498,0.22101457053792406],[912.011,328.15,200438.83711614768,0.22105683097410972],[954.993,328.15,200344.68276741344,0.22107301243694535],[1000.0,328.15,200630.38638835898,0.22114352687680283],[1047.129,328.15,199833.54194813455,0.22118439046354416],[1096.478,328.15,200190.3113390038,0.22121183959765414],[1148.154,328.15,200118.44899067652,0.22127750425018625],[1202.264,328.15,200128.06807917458,0.22129911531214688],[1258.925,328.15,199974.63649106197,0.22136814307397013],[1318.257,328.15,199610.3683792233,0.22142412076020468],[1380.384,328.15,199498.4036606851,0.22149646207183366],[1445.4399999999998,328.15,199321.0133605299,0.22156288366111104],[1513.561,328.15,199261.53523560532,0.2216085907971439],[1584.893,328.15,199373.17163338873,0.22166623952672884],[1659.5870000000002,328.15,199534.39288436828,0.22174391292902432],[1737.8010000000002,328.15,199265.79308477082,0.2218116304090008],[1819.701,328.15,199150.6935514985,0.22191671145877467],[1905.461,328.15,198723.72939382514,0.2220219602801023],[1995.262,328.15,198700.38652702636,0.22212327914415986],[2089.296,328.15,198364.9245777358,0.22223139892427224],[2187.762,328.15,198572.3419426962,0.22232135818225982],[2290.868,328.15,197973.30524448378,0.2224421765467968],[2398.833,328.15,197583.79064649736,0.22261333824725738],[2511.886,328.15,197390.73722952168,0.22275087928532572],[2630.268,328.15,197347.82547250556,0.22289600683469604],[2754.229,328.15,197025.95364706658,0.22307059810811836],[2884.0320000000006,328.15,196764.84094555283,0.22324038345925387],[3019.9519999999998,328.15,196464.35148237683,0.22343797872791035],[3162.278,328.15,196019.41534567936,0.22366547340199422],[3311.311,328.15,195834.54817226817,0.22387390452814387],[3467.369,328.15,195616.67991776552,0.2241049968384843],[3630.7810000000004,328.15,195115.7165328436,0.2244021412492277],[3801.894,328.15,194795.89355332876,0.22466888914109368],[3981.072,328.15,194453.40357557446,0.22497335856866754],[4168.694,328.15,194035.8540692763,0.22530657294550469],[4365.158,328.15,193599.79391766145,0.22566938178231624],[4570.882,328.15,193126.02232378034,0.22601169116430297],[4786.301,328.15,192537.14539375613,0.2264315952823216],[5011.872,328.15,192079.6604587251,0.22683442213521995],[5248.075,328.15,191560.8294923842,0.22730330826793652],[5495.409,328.15,190959.49595255416,0.2277764383445008],[5754.399,328.15,190411.26128069972,0.22831026206264846],[6025.5960000000005,328.15,189792.89562802287,0.22885054259055737],[6309.573,328.15,189062.26289861606,0.22944108131310306],[6606.934,328.15,188363.75641515505,0.23005910718584752],[6918.31,328.15,187634.33136204537,0.23072229269449526],[7244.36,328.15,186949.30741899504,0.23144065786582727],[7585.776000000001,328.15,186141.89745432747,0.23218614871293158],[7943.282,328.15,185301.33384627925,0.23298372074462015],[8317.638,328.15,184492.45050217604,0.23386180668770867],[8709.636,328.15,183646.84155593519,0.23473233975179753],[9120.108,328.15,182729.61229371637,0.23572359736393403],[9549.926,328.15,181853.5685046571,0.23673191360225282],[10000.0,328.15,180813.22704700605,0.23776738588587257],[10471.285,328.15,179837.24088353352,0.23886927030618463],[10964.782,328.15,178798.1581834653,0.24007024408867408],[11481.536,328.15,177790.9167881236,0.24135123004741466],[12022.644,328.15,176699.3712193708,0.24269105342722405],[12589.254,328.15,175637.0918698358,0.24405640192457595],[13182.567000000001,328.15,174521.39697527033,0.24551254180769963],[13803.843,328.15,173385.38043969998,0.2470817404994973],[14454.398,328.15,172184.94830096557,0.2486398787298124],[15135.612,328.15,170981.97963671043,0.2503093052260448],[15848.932,328.15,169780.18013853545,0.25205536444350957],[16595.869,328.15,168575.63740941844,0.2538785896676947],[17378.008,328.15,167303.7797661873,0.2558265927460295],[18197.009,328.15,166038.90387766334,0.2578471919908284],[19054.607,328.15,164746.13164486873,0.25992882461057376],[19952.623,328.15,163475.00548806932,0.262069189239013],[20892.961,328.15,162204.6038041338,0.2643556216900919],[21877.615999999998,328.15,160898.6720023381,0.2667139906319784],[22908.677,328.15,159585.00326467652,0.2691767339500708],[23988.329,328.15,158262.36016220597,0.2717429221903371],[25118.864,328.15,156950.2406793516,0.27433786665365906],[26302.680000000004,328.15,155597.47374772714,0.2771178012171905],[27542.287,328.15,154266.81311485168,0.2799906132531125],[28840.315,328.15,152922.7534829755,0.282982952624469],[30199.517000000003,328.15,151605.60958539374,0.2860565272390862],[31622.777,328.15,150252.38184809877,0.2892653488776643],[33113.112,328.15,148913.62179112394,0.29253655634014925],[34673.685,328.15,147571.96295085963,0.2959683564711883],[36307.805,328.15,146234.3628865829,0.2995120059503574],[38018.94,328.15,144900.31880767897,0.3031922813173163],[39810.717,328.15,143568.8709175193,0.3069954641089522],[41686.938,328.15,142241.9888029975,0.31098251640432467],[43651.583,328.15,140939.91968166063,0.3150383993079767],[45708.818999999996,328.15,139636.44978500425,0.319249206508071],[47863.009,328.15,138343.93726729855,0.3236194707921763],[50118.723,328.15,137057.6083100679,0.32809222321008213],[52480.74600000001,328.15,135766.00218510145,0.33278788076312266],[54954.087,328.15,134479.91270115136,0.33765020706044685],[57543.994,328.15,133215.74132495894,0.3426490666975635],[60255.959,328.15,131969.55921974045,0.3478456844764742],[63095.734,328.15,130710.38595757115,0.35316606418220053],[66069.345,328.15,129481.17047814852,0.3586905344425759],[69183.097,328.15,128274.91048109175,0.3643711017285857],[72443.596,328.15,127061.42756403849,0.37023662890837733],[75857.758,328.15,125856.40634029749,0.37630533867166616],[79432.823,328.15,124673.66032456666,0.3825624847079816],[83176.377,328.15,123521.79544896833,0.3889707420550147],[87096.359,328.15,122365.82378722297,0.395576090302258],[91201.08399999999,328.15,121216.98607582544,0.4024228976768095],[95499.259,328.15,120078.95487362011,0.40958060291725995],[100000.0,328.15,118975.7210089723,0.4168422438780454],[104712.855,328.15,117877.31399947465,0.4244048099729804],[109647.82,328.15,116787.79387438498,0.43219374290674495],[114815.36200000001,328.15,115705.65572845895,0.44027223866742626],[120226.44300000001,328.15,114651.42782259837,0.44849235846869495],[125892.54100000001,328.15,113606.17433076119,0.45700196636927665],[131825.674,328.15,112574.96426479843,0.46586048847290645],[138038.426,328.15,111560.08654693095,0.47486612556924396],[144543.977,328.15,110563.86859423442,0.4842611775661348],[151356.125,328.15,109567.6688503358,0.49399449735475004],[158489.319,328.15,108589.4783055237,0.5039451466701083],[165958.691,328.15,107630.30100880978,0.5142274990488186],[173780.083,328.15,106684.56234788898,0.5249090072542337],[181970.086,328.15,105754.28499031322,0.5359028643197499],[190546.07200000001,328.15,104834.51092980514,0.547233097898788],[199526.231,328.15,103925.48535697348,0.5589062879924069],[208929.613,328.15,103036.4496190876,0.5708505698329415],[218776.162,328.15,102164.63297661641,0.5832806032728086],[229086.765,328.15,101291.21531815958,0.5961611626963618],[239883.292,328.15,100448.23366046045,0.6093890561052943],[251188.643,328.15,99608.16817580145,0.6229702990629323],[263026.799,328.15,98784.51780104017,0.6370170764681634],[275422.87,328.15,97984.84632310923,0.6515758816847116],[288403.15,328.15,97178.66986272197,0.6667113566147681],[301995.172,328.15,96396.79740071007,0.6822590553732911],[316227.766,328.15,95630.1173419034,0.6983561028507093],[331131.121,328.15,94872.3096409021,0.7151125892356657],[346736.85,328.15,94128.7621153641,0.7321613668932595],[363078.055,328.15,93396.94331669052,0.7499069039048377],[380189.396,328.15,92676.6335940399,0.7682954404693338],[398107.1709999999,328.15,91970.81619471073,0.7872927964593631],[416869.383,328.15,91273.70887314121,0.8071651107426734],[436515.832,328.15,90590.49886729998,0.8274984173258866],[457088.19,328.15,89924.67645141392,0.8485651074953297],[478630.092,328.15,89268.99400366336,0.8708090369153672],[501187.234,328.15,88616.16017843594,0.8934980200433016],[524807.46,328.15,87978.79977386323,0.9174574904660631],[549540.874,328.15,87349.1134439008,0.9421349799109392],[575439.937,328.15,86735.82779453426,0.9676610498109343],[602559.586,328.15,86130.81534684624,0.9945921214359348],[630957.344,328.15,85534.70333813886,1.022419918361789],[660693.448,328.15,84952.54406466479,1.0513486350159873],[691830.971,328.15,84377.91825350918,1.0818158487229046],[724435.96,328.15,83809.72063935708,1.1137449530279562],[758577.5749999998,328.15,83259.84286359148,1.1464220166557688],[794328.235,328.15,82711.47066870391,1.1812462222638322],[831763.7710000001,328.15,82166.04866334223,1.2176615323028894],[870963.59,328.15,81640.69451119787,1.2555832889399416],[912010.839,328.15,81108.65811237071,1.2958418109317722],[954992.586,328.15,80586.13428219203,1.3378735175902956],[1000000.0,328.15,80074.0135467187,1.3819650592230661],[100.0,358.15,
