Repository: FulongLi/AIPE-Magnetics-Database

# AIPE Magnetics Database

A standardised, provenance-tracked database of soft-magnetic data for power electronics: material properties,
core geometries, and measured core loss, complex permeability, permittivity and B-H data. Records are collected
from open sources, normalised into AIPE Magnetic Data Schema v0.2, and deduplicated across sources. Each value
keeps its source, version, licence and data class. The repository serves data only. Loss models and component
design are in [AIPE-Magnetics-Design](https://github.com/FulongLi/AIPE-Magnetics-Design).

## Available Data

Counts are verified by `aipe-magnetics-db refresh` (`data/reports/coverage.json`).

| Category | Records | Notes |
| --- | --- | --- |
| Magnetic materials | 1,142 canonical (from 1,178 source records) | 17 grades combine several sources (e.g. TDK N87: curated, MAS, Paderborn, MagNet) |
| Core geometry | 2,294 standard shapes + 18,943 manufacturer parts | Shapes are tolerance ranges only; effective parameters are only present where a source publishes them |
| Measurement tables | 1,715 source tables, 1,701 independent | 3 duplicates (MAS copies of MagNet, 100 % row match) and 11 derived views are not counted as independent |
| Table rows | 2,301,754 (786,563 committed) | 604,680 rows are independent experimental measurements |
| Fitted loss models | 664 | Steinmetz, Magnetics, Micrometals, TDG, POCO and Roshen coefficients, kept separate from measurements |

The 1,515,191 MAS B-H loop points are regenerated locally by `refresh`; they are not committed. Measured data:
Princeton MagNet (575,009 core-loss rows, 10 ferrites), Paderborn LEA test-bench permeability and permittivity,
HEFMAG amorphous and nanocrystalline rings, and SMC/ferrite loss under triangular excitation. Datasheet data:
OpenMagnetics MAS and the Paderborn digitised curves.

## Data Format

- **JSON/JSONL, schema v0.2** ([docs/data-standard-v0.2.md](docs/data-standard-v0.2.md)). One record per line,
  sharded by source under `data/normalized/<source>/`. Consolidated records are in `data/canonical/`.
- **SI units** (`Hz`, `T`, `A/m`, `K`, `W/m^3`). Converted values keep `original: {value, unit}`. Missing values
  are omitted or `null`, never zero.
- **Tables** use the `aipe.magnetics.table/0.1` layout inside `measurement` records. Each column has a unit, an
  original unit and a definition, e.g. *peak AC flux density (max-min)/2*. Large tables are JSONL sidecars
  with SHA-256 ([docs/data-format.md](docs/data-format.md)).
- **Provenance** on every record: evidence (URL, commit or DOI, locator, SHA-256), licence, importer version,
  normalisation, quality flags, and `data_class`. The data classes are `experimental_measurement`,
  `manufacturer_datasheet`, `manufacturer_tool_export`, `derived_from_measurement` and `fitted_parameters`.

```json
{"schema_version":"0.2.0","id":"material.mas-tdk-n87-0015","kind":"magnetic_material","name":"TDK N87","synthetic":false,
 "license":"Apache-2.0","properties":{"grade":"N87","material_class":"ferrite_mnzn",
 "saturation_flux_density":[{"value":{"value":0.38980000000000004,"unit":"T"},"source_ref":"evidence.mas-source",
 "temperature":{"value":373.15,"unit":"K","original":{"value":100,"unit":"degC"}},"field":{"value":1210.0,"unit":"A/m"}}]},
 "evidence_refs":["evidence.mas-source"],"evidence":[{"id":"evidence.mas-source","kind":"source",
 "reference":"Power-Supply-Manufacturers-Association/MAS","description":"Third-party material catalogue, not independently tested by AIPE.",
 "created_at":"2026-11-02T20:52:36Z","review_status":"unreviewed","license":"Apache-2.0","locator":"data/core_materials.ndjson:L15",
 "version":"c33ccfec8e00e156d632c9a52b02bc1cfdf714dc"}],"quality":{"status":"normalized","flags":["third_party_unreviewed"]}}
```

(This excerpt of a committed record is shortened but still schema-valid. `tests/store` checks the full record.)

## Quick Start

```sh
pip install "aipe-magnetics-database[mcp] @ git+https://github.com/FulongLi/AIPE-Magnetics-Database.git"
aipe-magnetics-db materials get "TDK N87"
aipe-magnetics-db measurements find --material "TDK N87" --quantity core_loss -f "100 kHz" -t "90 degC"
aipe-magnetics-db measurements table measurement.princeton-magnet-n87-core-loss -f "99 kHz..101 kHz" -t "90 degC" --waveform sinusoidal
```

```python
import aipe_magnetics_database.api as db

## Data Sources

[docs/source-catalogue.md](docs/source-catalogue.md) lists all 25 investigated sources. Integrated:
OpenMagnetics MAS (Apache-2.0), Princeton MagNet (MIT), Paderborn LEA materialdatabase (GPL-3.0-only, separate
subtree), HEFMAG (CC-BY-4.0) and Zenodo 21626116 (CC-BY-4.0). Reference-only, with user-file adapters where
useful: the PSMA core-loss studies (copyright), the ASU MHz aggregate (no licence), MagNet Challenge 1/2 (no
licence) and 12 manufacturers (no redistribution grant). Read
[docs/provenance-and-limitations.md](docs/provenance-and-limitations.md) before using any value.

File: data/normalized/zenodo-smc-ferrite-triangular/measurements/measurements-001.jsonl
{"schema_version":"0.2.0","id":"measurement.zenodo-21626116-xflux-ultra-sinusoidal","kind":"measurement","name":"Magnetics XFlux Ultra loss vs frequency, sinusoidal, 100 mT","synthetic":false,"license":"CC-BY-4.0","properties":{"material_ref":"material.zenodo-21626116-xflux-ultra","method":"hysteresisgraph-wattmeter, sinusoidal polarization"},"evidence_refs":["evidence.zenodo-21626116-source","evidence.zenodo-21626116-measurement"],"evidence":[{"id":"evidence.zenodo-21626116-source","kind":"source","reference":"Zenodo 10.5281/zenodo.21626116","description":"CC-BY-4.0 data set record.","created_at":"2026-07-27T00:00:00Z","review_status":"unreviewed","license":"CC-BY-4.0","locator":"SMC_sin.txt","url":"https://zenodo.org/records/21626116","version":"10.5281/zenodo.21626116","sha256":"06edbedd4d8777cef53c3ee506c88e704bb94f5d2d04944ceeac0dbe9c806b32"},{"id":"evidence.zenodo-21626116-measurement","kind":"measurement","reference":"P. J. Safarik University in Kosice","description":"Digital-feedback hysteresisgraph-wattmeter measurement at 100 mT peak induction.","created_at":"2026-07-27T00:00:00Z","review_status":"unreviewed","license":"CC-BY-4.0","locator":"SMC_sin.txt","url":"https://zenodo.org/records/21626116","version":"10.5281/zenodo.21626116"}],"provenance":{"activity":"normalize_zenodo_triangular","tool":{"id":"aipe.magnetics.database.ingest.zenodo_triangular","version":"0.3.0","name":"AIPE Magnetics Database importer"},"inputs":["material.zenodo-21626116-xflux-ultra"],"dataset_version":"10.5281/zenodo.21626116","normalization":"Tab-separated columns mapped as documented in the record readme; header and stray label lines skipped; rows with empty cells excluded; mT -> T for the peak-induction condition; loss kept as J/m^3 per cycle."},"quality":{"status":"normalized","flags":["temperature_not_stated","third_party_unreviewed"]},"dataset_ref":"dataset.zenodo-21626116","extensions":{"aipe.table":{"layout":"aipe.magnetics.table/0.1","quantity":"energy_loss","columns":[{"name":"flux_density_peak","unit":"T","definition":"peak induction (all measurements at 100 mT)"},{"name":"frequency","unit":"Hz","definition":"excitation frequency"},{"name":"energy_density_per_cycle","unit":"J/m^3","definition":"magnetic loss per cycle and unit volume (as published)"}],"row_count":13,"rows":[[0.1,100.0,7.52219337676448],[0.1,200.0,7.54096653693903],[0.1,500.0,7.64282522219869],[0.1,1000.0,7.94620799103374],[0.1,2000.0,8.29015717115712],[0.1,5000.0,9.34380384245533],[0.1,10000.0,11.292632994404],[0.1,20000.0,16.87],[0.1,50000.0,29.5063418449074],[0.1,100000.0,46.0987966236237],[0.1,150000.0,62.7977731677248],[0.1,200000.0,76.300024345865],[0.1,250000.0,89.8834314074647]]},"aipe.data":{"data_class":"experimental_measurement","source_id":"zenodo_21626116_smc_ferrite_triangular","underlying_source":"zenodo-21626116:smc"}}}
{"schema_version":"0.2.0","id":"measurement.zenodo-21626116-xflux-ultra-triangular","kind":"measurement","name":"Magnetics XFlux Ultra loss vs duty cycle, triangular, 100 mT","synthetic":false,"license":"CC-BY-4.0","properties":{"material_ref":"material.zenodo-21626116-xflux-ultra","method":"hysteresisgraph-wattmeter with rectangular induced voltage (triangular polarization)"},"evidence_refs":["evidence.zenodo-21626116-source","evidence.zenodo-21626116-measurement"],"evidence":[{"id":"evidence.zenodo-21626116-source","kind":"source","reference":"Zenodo 10.5281/zenodo.21626116","description":"CC-BY-4.0 data set record.","created_at":"2026-07-27T00:00:00Z","review_status":"unreviewed","license":"CC-BY-4.0","locator":"SMC_tri_*kHz.txt","url":"https://zenodo.org/records/21626116","version":"10.5281/zenodo.21626116"},{"id":"evidence.zenodo-21626116-measurement","kind":"measurement","reference":"P. J. Safarik University in Kosice","description":"Digital-feedback hysteresisgraph-wattmeter measurement at 100 mT peak induction.","created_at":"2026-07-27T00:00:00Z","review_status":"unreviewed","license":"CC-BY-4.0","locator":"SMC_tri_*kHz.txt","url":"https://zenodo.org/records/21626116","version":"10.5281/zenodo.21626116"}],"provenance":{"activity":"normalize_zenodo_triangular","tool":{"id":"aipe.magnetics.database.ingest.zenodo_triangular","version":"0.3.0","name":"AIPE Magnetics Database importer"},"inputs":["material.zenodo-21626116-xflux-ultra"],"dataset_version":"10.5281/zenodo.21626116","normalization":"Tab-separated columns mapped as documented in the record readme; header and stray label lines skipped; rows with empty cells excluded; mT -> T for the peak-induction condition; loss kept as J/m^3 per cycle."},"quality":{"status":"normalized","flags":["temperature_not_stated","third_party_unreviewed"]},"dataset_ref":"dataset.zenodo-21626116","extensions":{"aipe.table":{"layout":"aipe.magnetics.table/0.1","quantity":"energy_loss","columns":[{"name":"flux_density_peak","unit":"T","definition":"peak induction (all measurements at 100 mT)"},{"name":"frequency","unit":"Hz","definition":"fundamental frequency (from the file name)"},{"name":"duty","unit":"1","definition":"duty cycle of the triangular polarization (0.5 = symmetric triangle)"},{"name":"energy_density_per_cycle","unit":"J/m^3","definition":"magnetic loss per cycle and unit volume (as published)"}],"row_count":15,"rows":[[0.1,1000.0,0.1,8.09304944696899],[0.1,1000.0,0.2,7.90049906056017],[0.1,1000.0,0.3,7.77468401390827],[0.1,1000.0,0.4,7.77468401390827],[0.1,1000.0,0.5,7.77468401390827],[0.1,10000.0,0.1,15.9122405757374],[0.1,10000.0,0.2,13.0191941104769],[0.1,10000.0,0.3,11.5423904621499],[0.1,10000.0,0.4,10.8245199919342],[0.1,10000.0,0.5,10.4],[0.1,100000.0,0.1,59.7170911496875],[0.1,100000.0,0.2,48.1410903902744],[0.1,100000.0,0.3,41.536431990117],[0.1,100000.0,0.4,38.9771623492575],[0.1,100000.0,0.5,38.073315289131]]},"aipe.data":{"data_class":"experimental_measurement","source_id":"zenodo_21626116_smc_ferrite_triangular","underlying_source":"zenodo-21626116:smc"}}}
{"schema_version":"0.2.0","id":"measurement.zenodo-21626116-tdk-n30-sinusoidal","kind":"measurement","name":"TDK N30 loss vs frequency, sinusoidal, 100 mT","synthetic":false,"license":"CC-BY-4.0","properties":{"material_ref":"material.zenodo-21626116-tdk-n30","method":"hysteresisgraph-wattmeter, sinusoidal polarization"},"evidence_refs":["evidence.zenodo-21626116-source","evidence.zenodo-21626116-measurement"],"evidence":[{"id":"evidence.zenodo-21626116-source","kind":"source","reference":"Zenodo 10.5281/zenodo.21626116","description":"CC-BY-4.0 data set record.","created_at":"2026-07-27T00:00:00Z","review_status":"unreviewed","license":"CC-BY-4.0","locator":"Ferrite_sin.txt","url":"https://zenodo.org/records/21626116","version":"10.5281/zenodo.21626116","sha256":"018b0267ac4ab1ba56a68c6e508a863b8864ae5103cd511b7d2bdc2c91c97f52"},{"id":"evidence.zenodo-21626116-measurement","kind":"measurement","reference":"P. J. Safarik University in Kosice","description":"Digital-feedback hysteresisgraph-wattmeter measurement at 100 mT peak induction.","created_at":"2026-07-27T00:00:00Z","review_status":"unreviewed","license":"CC-BY-4.0","locator":"Ferrite_sin.txt","url":"https://zenodo.org/records/21626116","version":"10.5281/zenodo.21626116"}],"provenance":{"activity":"normalize_zenodo_triangular","tool":{"id":"aipe.magnetics.database.ingest.zenodo_triangular","version":"0.3.0","name":"AIPE Magnetics Database importer"},"inputs":["material.zenodo-21626116-tdk-n30"],"dataset_version":"10.5281/zenodo.21626116","normalization":"Tab-separated columns mapped as documented in the record readme; header and stray label lines skipped; rows with empty cells excluded; mT -> T for the peak-induction condition; loss kept as J/m^3 per cycle."},"quality":{"status":"normalized","flags":["temperature_not_stated","third_party_unreviewed"]},"dataset_ref":"dataset.zenodo-21626116","extensions":{"aipe.table":{"layout":"aipe.magnetics.table/0.1","quantity":"energy_loss","columns":[{"name":"flux_density_peak","unit":"T","definition":"peak induction (all measurements at 100 mT)"},{"name":"frequency","unit":"Hz","definition":"excitation frequency"},{"name":"energy_density_per_cycle","unit":"J/m^3","definition":"magnetic loss per cycle and unit volume (as published)"}],"row_count":11,"rows":[[0.1,500.0,0.21650112],[0.1,1000.0,0.2214216],[0.1,2000.0,0.229833714846375],[0.1,5000.0,0.245026047530748],[0.1,10000.0,0.265328339750908],[0.1,20000.0,0.30014928],[0.1,50000.0,0.41086008],[0.1,100000.0,0.59537808],[0.1,150000.0,0.816079746198101],[0.1,200000.0,1.04875210541169],[0.1,250000.0,1.3054147984859]]},"aipe.data":{"data_class":"experimental_measurement","source_id":"zenodo_21626116_smc_ferrite_triangular","underlying_source":"zenodo-21626116:ferrite"}}}
{"schema_version":"0.2.0","id":"measurement.zenodo-21626116-tdk-n30-triangular","kind":"measurement","name":"TDK N30 loss vs duty cycle, triangular, 100 mT","synthetic":false,"license":"CC-BY-4.0","properties":{"material_ref":"material.zenodo-21626116-tdk-n30","method":"hysteresisgraph-wattmeter with rectangular induced voltage (triangular polarization)"},"evidence_refs":["evidence.zenodo-21626116-source","evidence.zenodo-21626116-measurement"],"evidence":[{"id":"evidence.zenodo-21626116-source","kind":"source","reference":"Zenodo 10.5281/zenodo.21626116","description":"CC-BY-4.0 data set record.","created_at":"2026-07-27T00:00:00Z","review_status":"unreviewed","license":"CC-BY-4.0","locator":"Ferrite_tri_*kHz.txt","url":"https://zenodo.org/records/21626116","version":"10.5281/zenodo.21626116"},{"id":"evidence.zenodo-21626116-measurement","kind":"measurement","reference":"P. J. Safarik University in Kosice","description":"Digital-feedback hysteresisgraph-wattmeter measurement at 100 mT peak induction.","created_at":"2026-07-27T00:00:00Z","review_status":"unreviewed","license":"CC-BY-4.0","locator":"Ferrite_tri_*kHz.txt","url":"https://zenodo.org/records/21626116","version":"10.5281/zenodo.21626116"}],"provenance":{"activity":"normalize_zenodo_triangular","tool":{"id":"aipe.magnetics.database.ingest.zenodo_triangular","version":"0.3.0","name":"AIPE Magnetics Database importer"},"inputs":["material.zenodo-21626116-tdk-n30"],"dataset_version":"10.5281/zenodo.21626116","normalization":"Tab-separated columns mapped as documented in the record readme; header and stray label lines skipped; rows with empty cells excluded; mT -> T for the peak-induction condition; loss kept as J/m^3 per cycle."},"quality":{"status":"normalized","flags":["temperature_not_stated","third_party_unreviewed"]},"dataset_ref":"dataset.zenodo-21626116","extensions":{"aipe.table":{"layout":"aipe.magnetics.table/0.1","quantity":"energy_loss","columns":[{"name":"flux_density_peak","unit":"T","definition":"peak induction (all measurements at 100 mT)"},{"name":"frequency","unit":"Hz","definition":"fundamental frequency (from the file name)"},{"name":"duty","unit":"1","definition":"duty cycle of the triangular polarization (0.5 = symmetric triangle)"},{"name":"energy_density_per_cycle","unit":"J/m^3","definition":"magnetic loss per cycle and unit volume (as published)"}],"row_count":15,"rows":[[0.1,1000.0,0.1,0.220540668753549],[0.1,1000.0,0.2,0.216390208524381],[0.1,1000.0,0.3,0.216047883073871],[0.1,1000.0,0.4,0.216390208524381],[0.1,1000.0,0.5,0.215620737718871],[0.1,10000.0,0.1,0.291432551660088],[0.1,10000.0,0.2,0.264964012073369],[0.1,10000.0,0.3,0.250716830535448],[0.1,10000.0,0.4,0.245901121629195],[0.1,10000.0,0.5,0.246876348417249],[0.1,100000.0,0.5,0.512653819363826],[0.1,100000.0,0.4,0.540515439981426],[0.1,100000.0,0.3,0.60208962154632],[0.1,100000.0,0.2,0.725516600882285],[0.1,100000.0,0.1,0.998003250522405]]},"aipe.data":{"data_class":"experimental_measurement","source_id":"zenodo_21626116_smc_ferrite_triangular","underlying_source":"zenodo-21626116:ferrite"}}}
