Repository: FulongLi/AIPE-Magnetics-Database

# AIPE Magnetics Database

A standardised, provenance-tracked database of soft-magnetic data for power electronics: material properties,
core geometries, and measured core loss, complex permeability, permittivity and B-H data. Records are collected
from open sources, normalised into AIPE Magnetic Data Schema v0.2, and deduplicated across sources. Each value
keeps its source, version, licence and data class. The repository serves data only. Loss models and component
design are in [AIPE-Magnetics-Design](https://github.com/FulongLi/AIPE-Magnetics-Design).

## Available Data

Counts are verified by `aipe-magnetics-db refresh` (`data/reports/coverage.json`).

| Category | Records | Notes |
| --- | --- | --- |
| Magnetic materials | 1,142 canonical (from 1,178 source records) | 17 grades combine several sources (e.g. TDK N87: curated, MAS, Paderborn, MagNet) |
| Core geometry | 2,294 standard shapes + 18,943 manufacturer parts | Shapes are tolerance ranges only; effective parameters are only present where a source publishes them |
| Measurement tables | 1,715 source tables, 1,701 independent | 3 duplicates (MAS copies of MagNet, 100 % row match) and 11 derived views are not counted as independent |
| Table rows | 2,301,754 (786,563 committed) | 604,680 rows are independent experimental measurements |
| Fitted loss models | 664 | Steinmetz, Magnetics, Micrometals, TDG, POCO and Roshen coefficients, kept separate from measurements |

The 1,515,191 MAS B-H loop points are regenerated locally by `refresh`; they are not committed. Measured data:
Princeton MagNet (575,009 core-loss rows, 10 ferrites), Paderborn LEA test-bench permeability and permittivity,
HEFMAG amorphous and nanocrystalline rings, and SMC/ferrite loss under triangular excitation. Datasheet data:
OpenMagnetics MAS and the Paderborn digitised curves.

## Data Format

- **JSON/JSONL, schema v0.2** ([docs/data-standard-v0.2.md](docs/data-standard-v0.2.md)). One record per line,
  sharded by source under `data/normalized/<source>/`. Consolidated records are in `data/canonical/`.
- **SI units** (`Hz`, `T`, `A/m`, `K`, `W/m^3`). Converted values keep `original: {value, unit}`. Missing values
  are omitted or `null`, never zero.
- **Tables** use the `aipe.magnetics.table/0.1` layout inside `measurement` records. Each column has a unit, an
  original unit and a definition, e.g. *peak AC flux density (max-min)/2*. Large tables are JSONL sidecars
  with SHA-256 ([docs/data-format.md](docs/data-format.md)).
- **Provenance** on every record: evidence (URL, commit or DOI, locator, SHA-256), licence, importer version,
  normalisation, quality flags, and `data_class`. The data classes are `experimental_measurement`,
  `manufacturer_datasheet`, `manufacturer_tool_export`, `derived_from_measurement` and `fitted_parameters`.

```json
{"schema_version":"0.2.0","id":"material.mas-tdk-n87-0015","kind":"magnetic_material","name":"TDK N87","synthetic":false,
 "license":"Apache-2.0","properties":{"grade":"N87","material_class":"ferrite_mnzn",
 "saturation_flux_density":[{"value":{"value":0.38980000000000004,"unit":"T"},"source_ref":"evidence.mas-source",
 "temperature":{"value":373.15,"unit":"K","original":{"value":100,"unit":"degC"}},"field":{"value":1210.0,"unit":"A/m"}}]},
 "evidence_refs":["evidence.mas-source"],"evidence":[{"id":"evidence.mas-source","kind":"source",
 "reference":"Power-Supply-Manufacturers-Association/MAS","description":"Third-party material catalogue, not independently tested by AIPE.",
 "created_at":"2026-11-02T20:52:36Z","review_status":"unreviewed","license":"Apache-2.0","locator":"data/core_materials.ndjson:L15",
 "version":"c33ccfec8e00e156d632c9a52b02bc1cfdf714dc"}],"quality":{"status":"normalized","flags":["third_party_unreviewed"]}}
```

(This excerpt of a committed record is shortened but still schema-valid. `tests/store` checks the full record.)

## Data Sources

[docs/source-catalogue.md](docs/source-catalogue.md) lists all 25 investigated sources. Integrated:
OpenMagnetics MAS (Apache-2.0), Princeton MagNet (MIT), Paderborn LEA materialdatabase (GPL-3.0-only, separate
subtree), HEFMAG (CC-BY-4.0) and Zenodo 21626116 (CC-BY-4.0). Reference-only, with user-file adapters where

The files SMC_sin.txt and Ferrite_sin.txt contain measurement data obtained on the soft magnetic composite (Magnetics, XFlux Ultra) and soft magnetic ferrite (TDK Electronics, N30) cores under sinusoidal polarization: the first column lists the frequency in hertz (Hz), and the second column provides the corresponding magnetic losses in joules per cubic meter (J/m³). 
The files X_tri_YkHz.txt, where X = SMC or Ferrite and Y = 1, 10, or 100 contain the data regarding the triangular polarization with different duty cycle at the frequency of Y kHz: the first column lists the duty cycle, and the second column provides the corresponding magnetic losses in joules per cubic meter (J/m³). 
All measurements were performed at a peak induction of 100 mT.

File: data/raw/zenodo-smc-ferrite-triangular/files/Ferrite_sin.txt
500	0.21650112
1000	0.2214216
2000	0.229833714846375
5000	0.245026047530748
10000	0.265328339750908
20000	0.30014928
50000	0.41086008
100000	0.59537808
150000	0.816079746198101
200000	1.04875210541169
250000	1.3054147984859

File: data/raw/zenodo-smc-ferrite-triangular/files/Ferrite_tri_100kHz.txt
f100k		
0.5	0.512653819363826
0.4	0.540515439981426
0.3	0.60208962154632
0.2	0.725516600882285
0.1	0.998003250522405

File: data/raw/zenodo-smc-ferrite-triangular/files/SMC_sin.txt
100	7.52219337676448
200	7.54096653693903
500	7.64282522219869
1000	7.94620799103374
2000	8.29015717115712
5000	9.34380384245533
10000	11.292632994404
20000	16.87
50000	29.5063418449074
100000	46.0987966236237
150000	62.7977731677248
200000	76.300024345865
250000	89.8834314074647

File: data/raw/zenodo-smc-ferrite-triangular/files/readme.txt
The files SMC_sin.txt and Ferrite_sin.txt contain measurement data obtained on the soft magnetic composite (Magnetics, XFlux Ultra) and soft magnetic ferrite (TDK Electronics, N30) cores under sinusoidal polarization: the first column lists the frequency in hertz (Hz), and the second column provides the corresponding magnetic losses in joules per cubic meter (J/m³). 
The files X_tri_YkHz.txt, where X = SMC or Ferrite and Y = 1, 10, or 100 contain the data regarding the triangular polarization with different duty cycle at the frequency of Y kHz: the first column lists the duty cycle, and the second column provides the corresponding magnetic losses in joules per cubic meter (J/m³). 
All measurements were performed at a peak induction of 100 mT.
